Repository: average-gary/wiki

File: topics/orthopedic-implant-manufacturing-automation/raw/papers/2026-07-22-am-acetabular-cups-morphometry.md
---
title: "Morphometry of 12 Commercial 3D-Printed Titanium Acetabular Cups (6 manufacturers)"
source: https://pmc.ncbi.nlm.nih.gov/articles/PMC9639285/
type: papers
tags: [additive-manufacturing, acetabular-cup, porosity, lattice, tpms, osseointegration, depowdering, titanium]
credibility: high
confidence: high
ingested: 2026-07-22
summary: Peer-reviewed measurement of real commercial AM titanium acetabular cups from six manufacturers — hard porosity/pore-size/strut numbers, TPMS-vs-stochastic lattice split, and the trapped-powder depowdering concern.
---

# Morphometry of Commercial 3D-Printed Ti Acetabular Cups

Peer-reviewed, open access. PMC9639285. Measured **12 final-production titanium acetabular cups from 6 manufacturers** — real commercial parts, not test coupons.

**Measured geometry:**
- Strut thickness **0.28–0.65 mm**; porous-layer depth **0.57–11.51 mm**; median pore size **0.74–1.87 mm**; **porosity 34–85%**.
- **5 of 6 manufacturers used TPMS** (triply periodic minimal surface) engineered lattices; **one used a stochastic lattice** — documents the two competing lattice-design philosophies.

**Osseointegration design rationale:**
- Trabecular bone is 50–90% porous, pores 50 µm–1 mm; bone ingrowth maxes ~2.5 mm depth (design basis for porous-layer depth).

**Automation/quality flag:**
- **Residual titanium powder trapped in pores** is an unresolved post-processing (depowdering) concern for porous implants — a clinically significant automation gap (unreleased powder can cause inflammation, impede vascularization). Corroborated by CT-scanning sources that detect trapped/unfused powder as lighter-gray voxels.

File: topics/orthopedic-implant-manufacturing-automation/raw/papers/2026-07-22-ebm-next-gen-implants-parameters.md
---
title: "Next-Generation Orthopaedic Implants by Additive Manufacturing (EBM) — process parameters & stress-shielding lattices"
source: https://pmc.ncbi.nlm.nih.gov/articles/PMC3432366/
type: papers
tags: [additive-manufacturing, ebm, titanium, cocrmo, lattice, stress-shielding, astm-f136, astm-f75, hip, post-processing]
credibility: high
confidence: high
ingested: 2026-07-22
summary: Peer-reviewed (open-access) EBM process parameters for Ti-6Al-4V ELI and Co-29Cr-6Mo (F75), and the quantitative rationale for porous lattices matching bone modulus — the core reason AM beats machining/casting for titanium implants.
---

# Next-Gen Orthopaedic Implants by Additive Manufacturing (EBM)

Peer-reviewed, dense on process parameters. PMC3432366.

**Materials & properties:**
- **Ti-6Al-4V ELI** — 6.04% Al, 4.05% V; powder ~30 µm; melts ~1630 °C; solid modulus **E = 110 GPa**.
- **Co-29Cr-6Mo / ASTM F75** — powder ~40 µm; melts ~1430 °C; solid **E = 210 GPa**.

**EBM process parameters:**
- Layer thickness **50–100 µm**; preheat passes >10⁴ mm/s reaching **600–800 °C** (hot vacuum build → low residual stress, near-isotropic); melt scan in vacuum from 3D-CAD; build envelope up to ~0.2 m³.

**Porous lattice = the killer app (stress-shielding match):**
- Stiffness scales as **E = E₀·(ρ/ρ₀)ⁿ**, n ≈ 2.0–2.3. A relative-density-0.5 knee component yields **~19 GPa** — near cortical bone, and **impossible to achieve in solid metal**. This is the physics reason AM is chosen over machining/casting for titanium.

**Microstructure & post-processing:**
- As-built Ti-6Al-4V: acicular α (vertical) and α′-martensite in thin struts (Vickers 4.5–5.2 GPa). Co-29Cr-6Mo: columnar Cr₂₃C₆ carbides.
- **HIP** (anneal 1200 °C/4 h, homogenize 1220 °C/4 h) dissolves carbides; for Co-29Cr-6Mo elongation improves ~10× (3.6% → 32%).
- **Articulating surfaces still need machining/polishing after AM.**
- ~1,000 Ti-6Al-4V EBM acetabular shells implanted (CE approved, Adler/Ala Ortho 2007) — porous-AM clinical maturity.

**Automation takeaway:** the value of AM is the geometry (porous lattices, patient-specific) machining can't make; the cost is a mandatory HIP + heat-treat + machining post-processing tail.

File: topics/orthopedic-implant-manufacturing-automation/raw/papers/2026-07-22-porous-tantalum-routes.md
---
title: "Porous Tantalum for Orthopaedics — CVD vs Powder Metallurgy vs Additive (preparation/modification/clinical review)"
source: https://www.frontiersin.org/journals/bioengineering-and-biotechnology/articles/10.3389/fbioe.2023.1127939/full
type: papers
tags: [tantalum, trabecular-metal, cvd, powder-metallurgy, additive-manufacturing, porosity, materials]
credibility: high
confidence: high
ingested: 2026-07-22
summary: Peer-reviewed review comparing the three tantalum-implant routes with porosity/modulus/strength numbers; explains why CVD-on-carbon (Zimmer Trabecular Metal) dominates — tantalum's ~2980 °C melting point and C/O reactivity rule out conventional melt/machine routes.
---

# Porous Tantalum — CVD vs PM vs AM

Peer-reviewed (Frontiers Bioeng. Biotech. 2023). Definitive route comparison.

**CVD = mainstream commercial route (= Zimmer Trabecular Metal):**
- Pure Ta reacts with Cl₂ → gaseous TaCl₅; H₂ reduces it to deposit Ta onto a **carbon skeleton**.
- Result: **porosity 75–85%, pore size ~400–600 µm, Ta coating 40–60 µm thick, E = 1–30 GPa, compressive strength 10–200 MPa** — tuned to trabecular bone.

**Powder metallurgy** (space-holder NaCl/rice flour; compact 350–450 MPa; sinter 1300–2000 °C in vacuum):
- Pore 100–400 µm but many **closed pores** limit interconnectivity — inferior to CVD.

**Additive (SLM/EBM):**
- Enables patient-specific porosity/geometry; example SLM: porosity 79.7%, E = 1.22 GPa, compressive strength 3.61 MPa.

**Why tantalum constrains automation:**
- Refractory, **melting point ~2980 °C**, reacts with C and O at high temperature → severely limits conventional melt/machine routes. Combined with cost/scarcity, that is why **CVD-on-carbon (not machining)** dominates. AM is the emerging alternative.

File: topics/orthopedic-implant-manufacturing-automation/raw/papers/2026-07-22-uhmwpe-crosslink-vitamin-e.md
---
title: "Highly Crosslinked / Vitamin-E-Stabilized UHMWPE Bearings — process chain"
source: https://pmc.ncbi.nlm.nih.gov/articles/PMC2716092/
type: papers
tags: [uhmwpe, polyethylene, bearing, crosslinking, vitamin-e, gamma, materials, machining]
credibility: high
confidence: high
ingested: 2026-07-22
summary: Peer-reviewed account of the UHMWPE bearing chain — consolidate → machine → gamma-crosslink → stabilize (remelt vs anneal vs vitamin-E) → inert-gas sterilize. The one implant material that is still fundamentally machined, gated by long thermal-diffusion batch steps.
---

# Crosslinked / Vitamin-E UHMWPE Bearings

Peer-reviewed. PMC2716092. The polyethylene liner/insert story.

**Base material & forming:**
- **GUR1050 UHMWPE** resin (Ticona), consolidated as isostatically molded/ram-extruded bar stock.
- Liners/inserts are **machined from consolidated stock** — UHMWPE is one implant material still fundamentally machined, not molded-to-net.

**Crosslinking (wear resistance):**
- **Gamma irradiation 85 kGy** (hip-sim/tensile) and **100 kGy** (rim-impingement). Radiation cleaves C-H/C-C bonds → free radicals that recombine into crosslinks in the amorphous phase.

**The oxidation problem & stabilization:**
- Free radicals trapped in the **crystalline phase** cause long-term oxidative embrittlement → a stabilization step is mandatory.
- **Remelting vs annealing tradeoff:** post-irradiation melting eliminates free radicals but "reduces mechanical properties and fatigue strength" via crystallinity loss. Vitamin E avoids this penalty.
- **Vitamin E by diffusion** (post-irradiation, since pre-blending lowers crosslinking efficiency): doped at **120 °C**, homogenized under argon; times scale with thickness (4.9 mm liner = 2 h dope + 24 h homogenize).
- Final: packaged in argon with O₂ scavenger, gamma-sterilized.

**Automation takeaway:** the machining is automatable, but the process is gated by **long thermal-diffusion batch steps** (hours per batch) and inert-atmosphere handling. Standard: **ASTM F648 / ISO 5834**.

File: topics/orthopedic-implant-manufacturing-automation/raw/papers/_index.md
---
title: Papers
type: raw-type-index
updated: 2026-07-22
---

# Papers

- [2026-07-22-ebm-next-gen-implants-parameters.md](2026-07-22-ebm-next-gen-implants-parameters.md) — EBM process params (Ti-6Al-4V ELI, F75); porous-lattice stress-shielding match (~19 GPa near bone); HIP/heat-treat post-processing.
- [2026-07-22-am-acetabular-cups-morphometry.md](2026-07-22-am-acetabular-cups-morphometry.md) — 12 commercial AM Ti cups, 6 makers; porosity 34–85%, TPMS vs stochastic; trapped-powder depowdering concern.
- [2026-07-22-porous-tantalum-routes.md](2026-07-22-porous-tantalum-routes.md) — tantalum CVD (Trabecular Metal) vs PM vs AM; why 2980 °C mp forces CVD-on-carbon.
- [2026-07-22-uhmwpe-crosslink-vitamin-e.md](2026-07-22-uhmwpe-crosslink-vitamin-e.md) — UHMWPE bearing chain: consolidate→machine→gamma-crosslink→vitamin-E stabilize→inert sterilize.
- [2026-07-22-biolox-delta-ceramic-rationale.md](2026-07-22-biolox-delta-ceramic-rationale.md) — BIOLOX delta ZPTA composition/strength; why ceramics are sintered-then-diamond-ground; finishing defects as crack initiators.
